Repository: ValeFed/AnisotropyShortCourse2026_VFsolutions

# Anisotropy Short Course 2026

The course takes place at the Goethe University of Frankfurt. It is supervised by Andrea Tommasi and Thibault Duretz, and with the support of Anna Bardroff, Filippo Zarabara and Lara Friedrichs.
This short course receives the support of the Heraeus foundation.

This web page only concerns the modelling part of the course.

|       |   |
| ----------- | ----------- |
| <img src="./images/GU.svg" width=150px>       | <img src="./images/Heraeus_foundation_logo.svg" width=300px>       |

## Before the lecture: Get ready!

Before the course, we kindly ask the participants to:

- install the [Julia](https://julialang.org) programming language together with the [VScodium code editor](https://vscodium.com)
- clone and launch the project
- do a basic exercise on array programming and data visualisation  

Dont worry if you don't get things to work on your own. We will take the time to get everything working in the first days of lecture (*after hours*).

### 1) Setting up Julia and VScodium

In this course we will use two softwares: the [Julia](https://julialang.org) programming language and the [VScodium code editor](https://vscodium.com).

### 2) Cloning and launching the project

#### a) Cloning the repository using *git*

Once [Julia](https://julialang.org) and [VScodium code editor](https://vscodium.com) are installed, clone or download this repository from the GitHub web page.
We recommend that you **clone** the repository using *git* software (Windows users may have to install git, Linux/MacOS includes it already).
If you're not familiar with this workflow, you can read [this](https://www.datacamp.com/tutorial/git-clone-command) or ask help from your favourite AI.

The command line to clone the repository is:

`git clone https://github.com/tduretz/AnisotropyShortCourse2026.git`

#### b) Launching into VScodium and testing

After succesful cloning of the repository, you can open it locally on your computer:
- In VScodium: clik `File` > `New Window`.
- In VScodium: select the folder of the course `AnisotropyShortCourse2026` and open it.

Let's start the Julia REPL (terminal) from within VScodium.
Use the file explorer of VScodium, to left of the window, click on the tab: <img src="./images/explorer_tab.png" width=30px> 
and open the file `start_julia.jl`.
Execute the file by pressing the play button located at the top-right of the file tab:
This will open the Julia REPL inside VScode. If successful, it  will greet you with a warm welcome message.
Good! The now it's time to instantiate the Julia project. This steps downloads and installs all the necessary Julia packages required for our work. In the Julia REPL, press `]`, this will lead you to the package mode

If successful, you should see this: 
Now, type the following command to finalise the procedure and press enter:

`instantiate`

... you probably have to wait a bit. If some packages fail to precompile, just restart Julia (press `Ctrl + D` in the REPL), restart it, and then it should work.

### 3) The preparatory exercise

Use the file explorer of VScodium, to left of the window, click on the tab: <img src="./images/explorer_tab.png" width=30px> 


Open the [preparatory exercise]((./scripts/part0)) located in `./scripts/part0/`, the file is called `ArrayProgramming_stud.ipynb`. This is a notebook file than can be edited inside VScodium, using the Julia kernel that was installed in the previous steps. 

Follow the steps and complete the exercise. The aim of the tutorial is to introduce you to working with arrays and visualising data in one and two dimensions.

## [Part 1: Anisotropic rheology in 2D](./scripts/part1)

## [Part 2: Anisotropic mechanics in 2D](./scripts/part2)

File: practical_FlowLaws/Darot1980_modified.txt
Olivine crystal in <110>c orientation� Darot 1980 � creep tests at ambient pressure				
				
sample	Deviatoric stress (MPa)	T (�C)	Strain rate (s-1)	Finite strain
Fo-79-9-9	8.1000	1650	3.9000e-06	8.1%	
Fo-79-9-9	8.1000	1550	7.6000e-06	8.1%	
Fo-79-9-9	8.1000	1600	2.3000e-05	8.1%	
Fo-79-9-9	8.1000	1650	6.0000e-05	8.1%
Fo-79-9-1	20	    1400	5.0000e-06	8.5%	
Fo-79-9-1	20	    1450	1.8000e-05	8.5%	
Fo-79-9-1	20	    1500	4.3000e-05	8.5%	
Fo-79-9-1	20	    1550	1.0000e-04	8.5%	
Fo-79-9-1	20	    1600	0.00029000	8.5%
Fo-79-6-5	28.3	1600	0.0013000	13.3%	
Fo-79-6-5	28.3	1400	3.0000e-05	13.3%	
Fo-79-6-5	28.3	1450	9.9000e-05	13.3%	
Fo-79-6-5	28.3	1500	0.00023000	13.3%	
Fo-79-6-5	28.3	1550	0.00050000	13.3%	
Fo-79-6-5	28.3	1600	0.0010000	13.3%
Fo-79-6-9	54.100	1600	0.0082000	17.5%	
Fo-79-6-9	54.100	1400	0.00019000	17.5%	
Fo-79-6-9	54.100	1450	0.00048000	17.5%	
Fo-79-6-9	54.100	1500	0.00096000	17.5%	
Fo-79-6-9	54.100	1550	0.0020000	17.5%	
Fo-79-6-9	54.100	1600	0.0028000	17.5%
